Repository: luca991/A-deep-learning-strategy-to-calibrate-heteroatomic-interactions-in-metal-alloys

# A deep learning strategy to calibrate heteroatomic interactions in metal alloys

In this repository, programs, scripts and datset used to perform the calculation reported in "A deep learning strategy to calibrate heteroatomic interactions in metal alloys" are present.

## Monte Carlo simulations
The *MC* folder contains the code for Monte Carlo simulations and the files needed to run it. To compile, simply run the command `make all` and the executable *Unit_cell* will be generated. When run, it will perform a Monte Carlo simulation. To run *Unit_cell*, three other files must be present in the same folder:
  - *leggi.in*: defines the MC simulation setup. Not all lines in this file are used by this programme (lines 3 and 7 are not used). *leggi_example.in* is an example of how to fill *leggi.in*
  - *potential.in*: in this file, the potential parameters are defined. The parameters related to the first element (El1) are named with '_El1El1', similarly for the second element (EL2) with '_El2El2', while the parameters related to the mixed interactions are named with '_El1El2'. In line 3, *lattice_type_El1* and *lattice_type_El2* are replaced with the lattice of the two pure metals (hcp, bcc, fcc) and the values of the relative parameters are replaced. *potential_example.in* is an example of how to fill *potential.in*
  - *cell_in_#.in*: are the files containing the initial configurations to be simulated. The code needs of one file for each configuration. The # must be replaced with the composition percentage of the system in terms of the first element, as defined in line 6 of *leggi.in*, for example if the the alloy is $El1_{0.6}El2_{0.4}$ the file name will be *cell_in_60.in*. These files have to be in the `.xyz` format, as follow:

    > N  
    > Lattice=" L_xx L_xy L_xz L_yx L_yy L_yz L_zx L_zy L_zz " Properties=species:S:1:pos:R:3  
    > El	x y z  
    > El	x y z
    > El	x y z ... (N times)

With N the number of atoms, L_** the box size and the list of atomic positions with their atomic species

The *Unit_cell* programme can then be started with `./Unit_cell #`, where the # in this case is an index for enumerating the simulations.

After the simulations are complete, if you want to calculate the mixing enthalpy, you can use the Python code *calc_mix_enthalpy.py*, which, starting from the results of *Unit_cell*, calculates the mixing enthalpy for each simulated composition. In this case, the two pure systems must also be simulated.

## Dissolution energy
The *Impurity_energy* folder contains the code for energy of dissolution calculation and the files needed to run it. Run the command `make all` to compile the programme and the executable *impure* will be generated.
For this programme too, files *leggi.in* and *potential.in*, as defined for MC simulations, must be located in the same folder where *impure* is executed. *impure* calculates the two dissolution energies and saves them in a file.

## Dataset
In *Dataset* folder the dataset used to train the Neural Networks is present with the name *data_ML_article.dat*. This file contains, for each fictitious system:

  - A_00, xi_00, p_00, q_00, r0_00: potential parameters related to the first element (_El1El1 parameters in *leggi.in*)
  - A_11, xi_11, p_11, q_11, r0_11: potential parameters related to the second element (_El2El2 parameters in *leggi.in*)
  - A_01, xi_01, p_01, q_01, r0_01: potential parameters related to the mixed interaction (_El1El2 parameters in *leggi.in*)
  - LS_0, LS_1: lattice structures of El1 and El2 respectively
  - T: simulation temperature
  - H_mix_#: mixing enthalpy at differen compositions of the alloy (# = 5, 50, 95)
  - latt_par_#: lattice parameter at differen compositions of the alloy (# = 5, 50, 95) 
  - D_Es_10, D_Es_01: the impurity energies, with the main text notation $\Delta E^{s}\_{El2\rightarrow El1}$ and $\Delta E^{s}\_{El1\rightarrow El2}$ respectively.

## Neural Network training
*NN_training* contains the Python scripts for training the neural networks. Each programme trains the neural network of a physical quantity. 
To run these programmes, you need to have the dataset (located in folder *Dataset* and named *data_ML_article.dat*) and the file with the extreme values for each quantity (*min_max_values.dat*) in the same folder.
*min_max_values.dat* contains the extreme values within which neural networks are to be trained for each feature of the dataset.
Folder *NN_training* also contains the NNs trained by us that were used in the next step. These are identified by the name of the quantity they predict and have the extension *.h5*.

## Minimization algorithms
The *Minimization* folder contains the algorithms that follow local minimisation (see section 3.3 of the article). There are two programmes, one for systems with positive mixing enthalpy (*minimization_positive_H_mix.py*) and another for systems with negative mixing enthalpy (*minimization_negative_H_mix.py*).

File: Minimization/Byn_prop_resc.dat
El0-El1	a	xi	p	q	r0	T	H_mix_5	H_mix_95	H_mix_50	T_latt_par	latt_par_5	latt_par_95	latt_par_50
Cu-Ni	0	0	0	0	0	298	0.010478397846928	0.0059372229903234	0.0508367146769977	298	3.51532807580235	3.59577283463652	3.55457969596087
Pt-Ni	0	0	0	0	0	298	-0.01412	-0.01652	-0.09603	400	3.53511455320323	3.90308526749615	3.72628517225162
Cu-Pt	0	0	0	0	0	298	-0.014727150724	-0.03847253054	-0.127769008784	293	3.95130107668214	3.68240484296162	4.07091534201061
Pd-Ni	0	0	0	0	0	1173	0.0026954189700168	-0.0030358929451768	-0.006550782332815	298	3.53407266295397	3.89151667784895	3.7389177955326
Cu-Pd	0	0	0	0	0	1000	-0.0188659061593135	-0.0229860465849107	-0.11102694199504	400	3.89619716238672	3.61802220562851	3.77254455893241
Ni-Rh	0	0	0	0	0	1100	0.0036793265	0.0032440259	0.019795813	298	3.83393024322907	3.53174946082649	3.70491261473298
Cu-Rh	0	0	0	0	0	1275	0.026277477800125	0.020663732437375	0.123529500625	298	3.83335352702596	3.6125608543005	3.72465667761898
Pd-Rh	0	0	0	0	0	1575	0.0171529165	0.026221679	0.104472144	298	3.85219292439611	3.90659190344942	3.87767605661524
Pt-Rh	0	0	0	0	0	1273	-0.0053795316158125	-0.0053994699379375	-0.0283657935625	298	3.8493495	3.9121605	3.880755
Pt-Pd	0	0	0	0	0	298	-0.00760143758	-0.00429759992	-0.037145	298	3.90598946982599	3.91438961701018	3.90697942939042
